Repository: youcefsaleh85-bot/Modified-Sines-Multiaxial-Fatigue

# Modified-Sines-Multiaxial-Fatigue
Mechanics-constrained Modified Sines framework for proportional axial–torsional fatigue-life prediction across metallic materials, including cross-validation, benchmark criteria, and supplementary interpretability analyses.

# 🔩 Modified-Sines-Multiaxial-Fatigue

## 📘 Overview

This repository contains the computational implementation and supporting analysis associated with the study:

**A Mechanics-Constrained Sines-Based Descriptor for Proportional Axial–Torsional Fatigue-Life Prediction Across Metallic Materials**

The project develops and evaluates a mechanics-constrained extension of the Classical Sines equivalent-stress descriptor for proportional axial–torsional fatigue loading. The formulation retains the classical distortional-amplitude and hydrostatic mean-stress contributions while introducing additional terms representing axial–torsional interaction and mean deviatoric shear effects.

---

## ⚙️ Main Features

The repository includes:

- implementation of the Classical and Modified Sines formulations;
- comparison with von Mises, Dang Van, and Fatemi–Socie reference descriptors;
- Basquin-type fatigue-life calibration in `log10(N)` space;
- five-fold regime-stratified cross-validation;
- pooled out-of-fold prediction analysis;
- regime-wise performance evaluation;
- specimen-level model comparison;
- multicollinearity diagnostics;
- supplementary XGBoost–SHAP interpretability analysis;
- export of prediction and performance results.

---

## 🧪 Materials Evaluated

The study considers fatigue datasets for:

- **S355 structural steel**
- **7075-T651 aluminum alloy**
- **18Ni300 maraging steel**
- **CuZn37 brass**

The first three datasets are used as the principal high-cycle-fatigue evaluation sets. CuZn37 is treated as an external low-cycle-fatigue scope-challenge dataset.

---

## 📊 Performance Metrics

Model performance is evaluated using:

- coefficient of determination, `R²`;
- mean absolute error, `MAE`;
- root mean square error, `RMSE`.

All metrics are calculated in `log10(N)` fatigue-life space using pooled out-of-fold predictions.

---

## 📂 Repository Contents

```text
Modified-Sines-Multiaxial-Fatigue/
│
├── Modified_Sines_model.ipynb
├── README.md
├── LICENSE
├── .gitignore
└── additional supporting files

File: Modified_Sines_model.ipynb (part 1 of 12)
####Comparative Evaluation of Physics-Based and Machine-Learning Models for Multiaxial Fatigue Life Prediction of S355 Steel

####Brief description

This code implements and evaluates a mechanics-constrained extension of the Classical Sines equivalent-stress descriptor for proportional axial–torsional fatigue-life prediction. The workflow processes fatigue datasets for S355 steel, 7075-T651 aluminum alloy, 18Ni300 maraging steel, and CuZn37 brass, classifies loading regimes, and compares the proposed Modified Sines formulation with Classical Sines, von Mises, Dang Van, and Fatemi–Socie reference descriptors. Model parameters are calibrated in (log10(N)) space and evaluated using (R2), MAE, and RMSE under five-fold regime-stratified cross-validation. The code also generates pooled out-of-fold predictions, regime-wise performance summaries, specimen-level comparisons, and supplementary interpretability analyses, with results exported for further reporting and reproducibility.

```
import numpy as np
import pandas as pd
from pathlib import Path
from scipy.optimize import minimize
from sklearn.linear_model import LinearRegression
from sklearn.pipeline import Pipeline
from sklearn.preprocessing import StandardScaler
from sklearn.gaussian_process import GaussianProcessRegressor
from sklearn.gaussian_process.kernels import RBF, ConstantKernel as C, WhiteKernel


# ============================================================
# USER SETTINGS
# ============================================================
INPUT_FILE = "/content/gdrive/My Drive/steel samples/Manuscript#3/FatigueDataS355_cleaned_133.xlsx"
OUTPUT_FILE = "FatigueDataS355_cleaned_133.xlsx"

# Yield strength used in the Fatemi–Socie proxy
SIGMA_Y = 355.0  # MPa


# ============================================================
# DATA LOADING
# ============================================================
import pandas as pd
import matplotlib.pyplot as plt
from google.colab import drive

# Mount Google Drive
drive.mount('/content/gdrive', force_remount=True)

# Define file path
path = "/content/gdrive/My Drive/steel samples/Manuscript#3/FatigueDataS355_cleaned_133.xlsx"

# Read the Excel file
data = pd.read_excel(path)

# Print actual column names to verify
print("Actual column names in the Excel file:", data.columns)

def load_clean_dataset(filepath: str) -> pd.DataFrame:
    """
    Load the Excel file and keep only numeric fatigue-test rows.
    Expected columns:
        Sm, Tm, Sa, Ta, Nexp
    """
    df = pd.read_excel(filepath)

    required = ["Sm", "Tm", "Sa", "Ta", "Nexp"]
    missing = [c for c in required if c not in df.columns]
    if missing:
        raise ValueError(f"Missing required columns: {missing}")

    df = df[pd.to_numeric(df["Nexp"], errors="coerce").notnull()].copy()
    df = df[required].astype(float).reset_index(drop=True)
    df["ID"] = np.arange(1, len(df) + 1)
    df["log10_Nexp"] = np.log10(df["Nexp"])
    return df


# ============================================================
# REGIME CLASSIFICATION
# ============================================================
def classify_regime(row: pd.Series) -> str:
    Sm, Tm, Sa, Ta = row["Sm"], row["Tm"], row["Sa"], row["Ta"]

    if Sa > 0 and Sm == 0 and Tm == 0 and Ta == 0:
        return "Regime A – Pure axial, fully reversed"

    if Ta > 0 and Sm == 0 and Tm == 0 and Sa == 0:
        return "Regime B – Pure torsion, fully reversed"

    if Sa > 0 and Ta > 0 and Sm == 0 and Tm == 0:
        return "Regime C – Proportional axial–torsion, fully reversed"

    if Ta > 0 and Tm > 0 and Sm == 0 and Sa == 0:
        return "Regime D – Torsion with non-zero mean shear"

    if Sm > 0 and Sa > 0 and Tm > 0 and Ta > 0:
        return "Regime E – Combined axial–torsion with mean stresses"

    return "Other"


# ============================================================
# GENERIC BASQUIN FITTER
# ============================================================
def fit_basquin_from_phi(phi: np.ndarray, y: np.ndarray) -> dict | None:
    """
    Fit:
        y = A + B*log10(phi)
    Return fitted coefficients and metrics.
    """
    if np.any(phi <= 0) or np.any(~np.isfinite(phi)):
        return None

    X = np.log10(phi).reshape(-1, 1)
    reg = LinearRegression().fit(X, y)
    yhat = reg.predict(X)
    resid = y - yhat

    mae = float(np.mean(np.abs(resid)))
    rmse = float(np.sqrt(np.mean(resid ** 2)))
    r2 = float(1 - np.sum(resid ** 2) / np.sum((y - y.mean()) ** 2))

    return {
        "A": float(reg.intercept_),
        "B": float(reg.coef_[0]),
        "yhat": yhat,
        "resid": resid,
        "mae": mae,
        "rmse": rmse,
        "r2": r2,
    }


def optimize_descriptor(builder, y: np.ndarray, x0: list[float], bounds: list[tuple[float, float]]) -> tuple[np.ndarray, np.ndarray, dict]:
    """
    Optimize descriptor parameters by minimizing RMSE in log10(N) space.
    """
    def objective(params):
        phi = builder(params)
        fit = fit_basquin_from_phi(phi, y)
        return 1e9 if fit is None else fit["rmse"]

    res = minimize(objective, x0=np.array(x0, dtype=float), bounds=bounds, method="L-BFGS-B")
    params = res.x
    phi = builder(params)
    fit = fit_basquin_from_phi(phi, y)

    if fit is None:
        raise RuntimeError("Optimization failed: invalid descriptor values.")

    return params, phi, fit


# ============================================================
# MODEL DEFINITIONS
# ============================================================
def run_classical_sines(Sa, Ta, Sm, y):
    """
    Classical Sines:
        phi = sqrt(Sa^2/3 + Ta^2) + alpha*(Sm/3)
    """
    base = np.sqrt(Sa ** 2 / 3.0 + Ta ** 2)

    def build(params):
        alpha = params[0]
        return base + alpha * (Sm / 3.0)

    params, phi, fit = optimize_descriptor(build, y, x0=[0.8], bounds=[(-5, 5)])
    return {
        "name": "Classical Sines",
        "formula": "phi = sqrt(Sa^2/3 + Ta^2) + alpha*(Sm/3)",
        "alpha": float(params[0]),
        "beta": np.nan,
        "gamma": np.nan,
        "phi": phi,
        **fit,
    }


def run_modified_sines(Sa, Ta, Sm, Tm, y):
    """
    Modified Sines:
        phi = sqrt(Sa^2/3 + Ta^2) + alpha*(Sm/3) + beta*Tm + gamma*|Sa*Ta|/(Sa+Ta)
    """
    base = np.sqrt(Sa ** 2 / 3.0 + Ta ** 2)
    interaction = np.abs(Sa * Ta) / (Sa + Ta + 1e-9)

    def build(params):
        alpha, beta, gamma = params
        return base + alpha * (Sm / 3.0) + beta * Tm + gamma * interaction

    params, phi, fit = optimize_descriptor(build, y, x0=[0.4, 0.1, 0.1], bounds=[(-5, 5), (-5, 5), (-5, 5)])
    return {
        "name": "Modified Sines",
        "formula": "phi = sqrt(Sa^2/3 + Ta^2) + alpha*(Sm/3) + beta*Tm + gamma*|Sa*Ta|/(Sa+Ta)",
        "alpha": float(params[0]),
        "beta": float(params[1]),
        "gamma": float(params[2]),
        "phi": phi,
        **fit,
    }


def run_von_mises(Sa, Ta, y):
    """
    von Mises equivalent amplitude:
        phi = sqrt(Sa^2 + 3*Ta^2)
    """
    phi = np.sqrt(Sa ** 2 + 3.0 * Ta ** 2)
    fit = fit_basquin_from_phi(phi, y)
    if fit is None:
        raise RuntimeError("von Mises fit failed.")
    return {
        "name": "von Mises",
        "formula": "phi = sqrt(Sa^2 + 3*Ta^2)",
        "alpha": np.nan,
        "beta": np.nan,
        "gamma": np.nan,
        "phi": phi,
        **fit,
    }


def run_dang_van_proxy(Sa, Ta, Sm, y):
    """
    Dang Van proxy used here:
        phi = sqrt(Sa^2/3 + Ta^2) + a*((Sm + Sa)/3)

    Note:
        This is a simplified proxy, not a full canonical Dang Van implementation.
    """
    base = np.sqrt(Sa ** 2 / 3.0 + Ta ** 2)
    hydro_max_proxy = (Sm + Sa) / 3.0

    def build(params):
        a = params[0]
        return base + a * hydro_max_proxy

    params, phi, fit = optimize_descriptor(build, y, x0=[0.2], bounds=[(-5, 5)])
    return {
        "name": "Dang Van (proxy)",
        "formula": "phi = sqrt(Sa^2/3 + Ta^2) + a*((Sm + Sa)/3)",
        "alpha": float(params[0]),
        "beta": np.nan,
        "gamma": np.nan,
        "phi": phi,
        **fit,
    }


def run_fatemi_socie_proxy(Sa, Ta, Sm, Tm, y, sigma_y=355.0):
    """
    Fatemi–Socie proxy:
        phi_FS = max_theta [ tau_a(theta) * (1 + k*sigma_n,max(theta)/sigma_y) ]

    Note:
        This is a stress-based proxy version adapted to available inputs.
    """
    thetas = np.linspace(0, np.pi, 721)
    c2 = np.cos(2 * thetas)[None, :]
    s2 = np.sin(2 * thetas)[None, :]

    def fs_phi(k):
        # Approximate normal stress on plane
        sigma_n_mean = Sm[:, None] / 2.0 + Sm[:, None] / 2.0 * c2 + Tm[:, None] * s2
        sigma_n_amp = np.abs(Sa[:, None] / 2.0 + Sa[:, None] / 2.0 * c2 + Ta[:, None] * s2)
        sigma_n_max = sigma_n_mean + sigma_n_amp

        # Approximate shear amplitude on plane
        tau_amp = np.abs(-Sa[:, None] / 2.0 * s2 + Ta[:, None] * c2)

        P = tau_amp * (1.0 + k * sigma_n_max / sigma_y)
        return P.max(axis=1)

    def objective(params):
        k = params[0]
        fit = fit_basquin_from_phi(fs_phi(k), y)
        return 1e9 if fit is None else fit["rmse"]

    res = minimize(objective, x0=np.array([0.4]), bounds=[(0, 10)], method="L-BFGS-B")
    k = float(res.x[0])
    phi = fs_phi(k)
    fit = fit_basquin_from_phi(phi, y)

    if fit is None:
        raise RuntimeError("Fatemi–Socie proxy fit failed.")

    return {
        "name": "Fatemi–Socie (proxy)",
        "formula": "phi = max_theta[tau_a(theta)*(1 + k*sigma_n,max(theta)/sigma_y)]",
        "alpha": k,
        "beta": np.nan,
        "gamma": np.nan,
        "phi": phi,
        **fit,
    }


def run_gpr(df: pd.DataFrame):
    """
    Standalone GPR on [Sm, Tm, Sa, Ta].
    """
    X = df[["Sm", "Tm", "Sa", "Ta"]].values.astype(float)
    y = df["log10_Nexp"].values.astype(float)

    kernel = (
        C(1.0, (1e-3, 1e3))
        * RBF(length_scale=np.ones(X.shape[1]), length_scale_bounds=(1e-2, 1e3))
        + WhiteKernel(noise_level=1e-3, noise_level_bounds=(1e-8, 1e1))
    )

    model = Pipeline(
        [
            ("scaler", StandardScaler()),
            ("gpr", GaussianProcessRegressor(kernel=kernel, normalize_y=True, n_restarts_optimizer=3, random_state=42)),
        ]
    )

    model.fit(X, y)
    yhat = model.predict(X)
    resid = y - yhat
    mae = float(np.mean(np.abs(resid)))
    rmse = float(np.sqrt(np.mean(resid ** 2)))
    r2 = float(1 - np.sum(resid ** 2) / np.sum((y - y.mean()) ** 2))

    return {
        "name": "GPR (in-sample)",
        "formula": "GPR on [Sm, Tm, Sa, Ta]",
        "alpha": np.nan,
        "beta": np.nan,
        "gamma": np.nan,
        "phi": np.nan * np.ones_like(y),
        "A": np.nan,
        "B": np.nan,
        "yhat": yhat,
        "resid": resid,
        "mae": mae,
        "rmse": rmse,
        "r2": r2,
    }


def run_hybrid_residual(df: pd.DataFrame, sines_model: dict):
    """
    Hybrid-Residual:
        y_hybrid = y_sines + GPR(residual_sines)
    """
    X = df[["Sm", "Tm", "Sa", "Ta"]].values.astype(float)
    y = df["log10_Nexp"].values.astype(float)
    resid_target = sines_model["resid"]

    kernel = (
        C(1.0, (1e-3, 1e3))
        * RBF(length_scale=np.ones(X.shape[1]), length_scale_bounds=(1e-2, 1e3))
        + WhiteKernel(noise_level=1e-3, noise_level_bounds=(1e-8, 1e1))
    )

    model = Pipeline(
        [
            ("scaler", StandardScaler()),
            ("gpr", GaussianProcessRegressor(kernel=kernel, normalize_y=True, n_restarts_optimizer=3, random_state=42)),
        ]
    )

    model.fit(X, resid_target)
    resid_corr = model.predict(X)
    yhat = sines_model["yhat"] + resid_corr
    resid = y - yhat

    mae = float(np.mean(np.abs(resid)))
    rmse = float(np.sqrt(np.mean(resid ** 2)))
    r2 = float(1 - np.sum(resid ** 2) / np.sum((y - y.mean()) ** 2))

    return {
        "name": "Hybrid-Residual (in-sample)",
        "formula": "y_hybrid = y_sines + GPR(residual_sines)",
        "alpha": np.nan,
        "beta": np.nan,
        "gamma": np.nan,
        "phi": np.nan * np.ones_like(y),
        "A": np.nan,
        "B": np.nan,
        "yhat": yhat,
        "resid": resid,
        "mae": mae,
        "rmse": rmse,
        "r2": r2,
    }


# ============================================================
# MAIN EXECUTION
# ============================================================
def main():
    if not Path(INPUT_FILE).exists():
        raise FileNotFoundError(f"Input file not found: {INPUT_FILE}")

    df = load_clean_dataset(INPUT_FILE)
    df["Regime"] = df.apply(classify_regime, axis=1)

    y = df["log10_Nexp"].values
    Sa = df["Sa"].values
    Ta = df["Ta"].values
    Sm = df["Sm"].values
    Tm = df["Tm"].values

    # Run analytical models
    model_sines = run_classical_sines(Sa, Ta, Sm, y)
    model_mod = run_modified_sines(Sa, Ta, Sm, Tm, y)
    model_vm = run_von_mises(Sa, Ta, y)
    model_dv = run_dang_van_proxy(Sa, Ta, Sm, y)
    model_fs = run_fatemi_socie_proxy(Sa, Ta, Sm, Tm, y, sigma_y=SIGMA_Y)

    # Run ML models
    model_gpr = run_gpr(df)
    model_hybrid = run_hybrid_residual(df, model_sines)

    models = [model_mod, model_sines, model_dv, model_vm, model_fs, model_gpr, model_hybrid]

    # Summary table
    summary_rows = []
    for m in models:
        summary_rows.append(
            {
                "Model": m["name"],
                "Formula": m["formula"],
                "alpha": m["alpha"],
                "beta": m["beta"],
                "gamma": m["gamma"],
                "A": m["A"],
                "B": m["B"],
                "R2": m["r2"],
                "MAE_log10N": m["mae"],
                "RMSE_log10N": m["rmse"],
            }
        )
    summary = pd.DataFrame(summary_rows).sort_values("R2", ascending=False).reset_index(drop=True)

    # Specimen-by-specimen output
    out = df.copy()

    for m in models:
        safe = (
            m["name"]
            .replace(" ", "_")
            .replace("–", "_")
            .replace("-", "_")
            .replace("(", "")
            .replace(")", "")
        )

        if isinstance(m["phi"], np.ndarray):
            out[f"phi_{safe}"] = m["phi"]
        else:
            out[f"phi_{safe}"] = np.nan

        out[f"y_pred_{safe}"] = m["yhat"]
        out[f"N_pred_{safe}"] = 10 ** m["yhat"]
        out[f"residual_{safe}"] = m["resid"]
        out[f"abs_err_{safe}"] = np.abs(m["resid"])

    # Specimen-level comparison counts versus Modified Sines
    modified_col = "abs_err_Modified_Sines"
    counts_rows = []
    for m in models:
        safe = (
            m["name"]
            .replace(" ", "_")
            .replace("–", "_")
            .replace("-", "_")
            .replace("(", "")
            .replace(")", "")
        )
        other_col = f"abs_err_{safe}"
        if other_col == modified_col:
            continue

        better = int((out[modified_col] < out[other_col]).sum())
        equal = int((out[modified_col] == out[other_col]).sum())
        worse = len(out) - better - equal

        counts_rows.append(
            {
                "Modified Sines vs": m["name"],
                "Better specimens": better,
                "Equal specimens": equal,
                "Worse specimens": worse,
                "Better %": 100.0 * better / len(out),
            }
        )

    counts = pd.DataFrame(counts_rows)

    # Regime-wise average errors
    regime_cols = ["ID", "Regime", "Nexp", "log10_Nexp"]
    regime_out = out[regime_cols].copy()

    for m in models:
        safe = (
            m["name"]
            .replace(" ", "_")
            .replace("–", "_")
            .replace("-", "_")
            .replace("(", "")
            .replace(")", "")
        )
        regime_out[f"abs_err_{safe}"] = out[f"abs_err_{safe}"]

    regime_summary = regime_out.groupby("Regime").mean(numeric_only=True).reset_index()

    # Export
    with pd.ExcelWriter(OUTPUT_FILE, engine="openpyxl") as writer:
        summary.to_excel(writer, sheet_name="Summary", index=False)
        counts.to_excel(writer, sheet_name="Modified_vs_Others", index=False)
        regime_summary.to_excel(writer, sheet_name="Regime_mean_errors", index=False)
        out.to_excel(writer, sheet_name="All_specimens", index=False)

    # Print concise console summary
    print("\n=== MODEL SUMMARY ===")
    print(summary[["Model", "R2", "MAE_log10N", "RMSE_log10N"]].to_string(index=False))

    print(f"\nResults exported to: {OUTPUT_FILE}")


if __name__ == "__main__":
    main()
```

Mounted at /content/gdrive
Actual column names in the Excel file: Index(['Sm', 'Tm', 'Sa', 'Ta', 'Nexp', 'crack', 'Unnamed: 6', 'Unnamed: 7',
       'Unnamed: 8', 'Legend', 'Unnamed: 10'],
      dtype='object')

=== MODEL SUMMARY ===
                      Model       R2  MAE_log10N  RMSE_log10N
Hybrid-Residual (in-sample) 0.954723    0.099321     0.126255
            GPR (in-sample) 0.922206    0.131855     0.165493
             Modified Sines 0.862448    0.178885     0.220059
            Classical Sines 0.823679    0.204624     0.249148
       Fatemi–Socie (proxy) 0.751147    0.242124     0.295990
           Dang Van (proxy) 0.721141    0.250254     0.313328
                  von Mises 0.622312    0.295850     0.364648

Results exported to: FatigueDataS355_cleaned_133.xlsx

```
import numpy as np
import pandas as pd
from pathlib import Path
from scipy.optimize import minimize
from sklearn.linear_model import LinearRegression
from sklearn.pipeline import Pipeline
from sklearn.preprocessing import StandardScaler
from sklearn.gaussian_process import GaussianProcessRegressor
from sklearn.gaussian_process.kernels import RBF, ConstantKernel as C, WhiteKernel

# ============================================================
# USER SETTINGS
# ============================================================
# For Colab + Google Drive:
USE_COLAB_DRIVE = True
INPUT_FILE = "/content/gdrive/My Drive/steel samples/Manuscript#3/FatigueDataS355_cleaned_133.xlsx"

# For local use, set:
# USE_COLAB_DRIVE = False
# INPUT_FILE = r"/path/to/FatigueDataS355.xlsx"

OUTPUT_FILE = "Fatigue_models_all_results_modified_sines.xlsx"

# Yield strength used in the Fatemi–Socie proxy
SIGMA_Y = 355.0  # MPa

# Small value for numerical stability in interaction term
EPSILON = 1e-9


# ============================================================
# OPTIONAL: GOOGLE DRIVE MOUNT FOR COLAB
# ============================================================
if USE_COLAB_DRIVE:
    try:
        from google.colab import drive
        drive.mount('/content/gdrive', force_remount=True)
    except Exception as e:
        print(f"Warning: Google Drive mount skipped or failed: {e}")


# ============================================================
# DATA LOADING
# ============================================================
def load_clean_dataset(filepath: str) -> pd.DataFrame:
    """
    Load the Excel file and keep only numeric fatigue-test rows.

    Expected columns:
        Sm, Tm, Sa, Ta, Nexp
    """
    df = pd.read_excel(filepath)

    required = ["Sm", "Tm", "Sa", "Ta", "Nexp"]
    missing = [c for c in required if c not in df.columns]
    if missing:
        raise ValueError(f"Missing required columns: {missing}")

    df = df[pd.to_numeric(df["Nexp"], errors="coerce").notnull()].copy()
    df = df[required].astype(float).reset_index(drop=True)
    df["ID"] = np.arange(1, len(df) + 1)
    df["log10_Nexp"] = np.log10(df["Nexp"])
    return df


# ============================================================
# REGIME CLASSIFICATION
# ============================================================
def classify_regime(row: pd.Series) -> str:
    Sm, Tm, Sa, Ta = row["Sm"], row["Tm"], row["Sa"], row["Ta"]

    if Sa > 0 and Sm == 0 and Tm == 0 and Ta == 0:
        return "Regime A – Pure axial, fully reversed"

    if Ta > 0 and Sm == 0 and Tm == 0 and Sa == 0:
        return "Regime B – Pure torsion, fully reversed"

    if Sa > 0 and Ta > 0 and Sm == 0 and Tm == 0:
        return "Regime C – Proportional axial–torsion, fully reversed"

    if Ta > 0 and Tm != 0 and Sm == 0 and Sa == 0:
        return "Regime D – Torsion with non-zero mean shear"

    if Sa > 0 and Ta > 0 and (Sm != 0 or Tm != 0):
        return "Regime E – Combined axial–torsion with mean stresses"

    return "Other"


# ============================================================
# GENERIC BASQUIN FITTER
# ============================================================
def fit_basquin_from_phi(phi: np.ndarray, y: np.ndarray) -> dict | None:
    """
    Fit:
        y = A + B*log10(phi)

    Returns:
        dict with coefficients, predictions, residuals, and metrics.
    """
    if np.any(phi <= 0) or np.any(~np.isfinite(phi)):
        return None

    X = np.log10(phi).reshape(-1, 1)
    reg = LinearRegression().fit(X, y)
    yhat = reg.predict(X)
    resid = y - yhat

    ss_res = np.sum(resid ** 2)
    ss_tot = np.sum((y - y.mean()) ** 2)

    mae = float(np.mean(np.abs(resid)))
    rmse = float(np.sqrt(np.mean(resid ** 2)))
    r2 = float(1 - ss_res / ss_tot) if ss_tot > 0 else np.nan

    return {
        "A": float(reg.intercept_),
        "B": float(reg.coef_[0]),
        "yhat": yhat,
        "resid": resid,
        "mae": mae,
        "rmse": rmse,
        "r2": r2,
    }


def optimize_descriptor(builder, y: np.ndarray, x0: list[float], bounds: list[tuple[float, float]]):
    """
    Optimize descriptor parameters by minimizing RMSE in log10(N) space.
    """
    def objective(params):
        phi = builder(params)
        fit = fit_basquin_from_phi(phi, y)
        return 1e9 if fit is None else fit["rmse"]

    res = minimize(
        objective,
        x0=np.array(x0, dtype=float),
        bounds=bounds,
        method="L-BFGS-B"
    )

    params = res.x
    phi = builder(params)
    fit = fit_basquin_from_phi(phi, y)

    if fit is None:
        raise RuntimeError("Optimization failed: invalid descriptor values.")

    return params, phi, fit


# ============================================================
# MODEL DEFINITIONS
# ============================================================
def run_classical_sines(Sa, Ta, Sm, y):
    """
    Classical Sines:
        phi = sqrt(Sa^2/3 + Ta^2) + alpha*(Sm/3)
    """
    base = np.sqrt(Sa**2 / 3.0 + Ta**2)

    def build(params):
        alpha = params[0]
        return base + alpha * (Sm / 3.0)

    params, phi, fit = optimize_descriptor(
        build, y,
        x0=[0.8],
        bounds=[(-5, 5)]
    )

    return {
        "name": "Classical Sines",
        "formula": "phi = sqrt(Sa^2/3 + Ta^2) + alpha*(Sm/3)",
        "alpha": float(params[0]),
        "beta": np.nan,
        "gamma": np.nan,
        "phi": phi,
        **fit,
    }


def run_modified_sines(Sa, Ta, Sm, Tm, y, eps=1e-9):
    """
    Modified Sines candidate (dimensionally consistent):
        phi_mod =
            sqrt(Sa^2/3 + Ta^2)
            + alpha*(Sm/3)
            + beta*(|Sa||Ta| / (|Sa| + |Ta| + eps))
            + gamma*|Tm|
    """
    base = np.sqrt(Sa**2 / 3.0 + Ta**2)
    interaction = (np.abs(Sa) * np.abs(Ta)) / (np.abs(Sa) + np.abs(Ta) + eps)
    mean_shear = np.abs(Tm)

    def build(params):
        alpha, beta, gamma = params
        phi = (
            base
            + alpha * (Sm / 3.0)
            + beta * interaction
            + gamma * mean_shear
        )
        return phi

    params, phi, fit = optimize_descriptor(
        build, y,
        x0=[0.5, 0.1, 0.1],
        bounds=[(-5, 5), (-5, 5), (-5, 5)]
    )

    return {
        "name": "Modified Sines",
        "formula": "phi = sqrt(Sa^2/3 + Ta^2) + alpha*(Sm/3) + beta*(|Sa||Ta|/(|Sa|+|Ta|+eps)) + gamma*|Tm|",
        "alpha": float(params[0]),
        "beta": float(params[1]),
        "gamma": float(params[2]),
        "phi": phi,
        **fit,
    }


def run_von_mises(Sa, Ta, y):
    """
    von Mises equivalent amplitude:
        phi = sqrt(Sa^2 + 3*Ta^2)
    """
    phi = np.sqrt(Sa**2 + 3.0 * Ta**2)
    fit = fit_basquin_from_phi(phi, y)

    if fit is None:
        raise RuntimeError("von Mises fit failed.")

    return {
        "name": "von Mises",
        "formula": "phi = sqrt(Sa^2 + 3*Ta^2)",
        "alpha": np.nan,
        "beta": np.nan,
        "gamma": np.nan,
        "phi": phi,
        **fit,
    }


def run_dang_van_proxy(Sa, Ta, Sm, y):
    """
    Dang Van proxy used here:
        phi = sqrt(Sa^2/3 + Ta^2) + a*((Sm + Sa)/3)

    Note:
        This is a simplified proxy, not a full canonical Dang Van implementation.
    """
    base = np.sqrt(Sa**2 / 3.0 + Ta**2)
    hydro_max_proxy = (Sm + Sa) / 3.0

    def build(params):
        a = params[0]
        return base + a * hydro_max_proxy

    params, phi, fit = optimize_descriptor(
        build, y,
        x0=[0.2],
        bounds=[(-5, 5)]
    )

    return {
        "name": "Dang Van (proxy)",
        "formula": "phi = sqrt(Sa^2/3 + Ta^2) + a*((Sm + Sa)/3)",
        "alpha": float(params[0]),
        "beta": np.nan,
        "gamma": np.nan,
        "phi": phi,
        **fit,
    }


def run_fatemi_socie_proxy(Sa, Ta, Sm, Tm, y, sigma_y=355.0):
    """
    Fatemi–Socie proxy:
        phi_FS = max_theta [ tau_a(theta) * (1 + k*sigma_n,max(theta)/sigma_y) ]

    Note:
        This is a stress-based proxy version adapted to available inputs.
    """
    thetas = np.linspace(0, np.pi, 721)
    c2 = np.cos(2 * thetas)[None, :]
    s2 = np.sin(2 * thetas)[None, :]

    def fs_phi(k):
        sigma_n_mean = Sm[:, None] / 2.0 + Sm[:, None] / 2.0 * c2 + Tm[:, None] * s2
        sigma_n_amp = np.abs(Sa[:, None] / 2.0 + Sa[:, None] / 2.0 * c2 + Ta[:, None] * s2)
        sigma_n_max = sigma_n_mean + sigma_n_amp

        tau_amp = np.abs(-Sa[:, None] / 2.0 * s2 + Ta[:, None] * c2)

        P = tau_amp * (1.0 + k * sigma_n_max / sigma_y)
        return P.max(axis=1)

    def objective(params):
        k = params[0]
        fit = fit_basquin_from_phi(fs_phi(k), y)
        return 1e9 if fit is None else fit["rmse"]

    res = minimize(
        objective,
        x0=np.array([0.4]),
        bounds=[(0, 10)],
        method="L-BFGS-B"
    )

    k = float(res.x[0])
    phi = fs_phi(k)
    fit = fit_basquin_from_phi(phi, y)

    if fit is None:
        raise RuntimeError("Fatemi–Socie proxy fit failed.")

    return {
        "name": "Fatemi–Socie (proxy)",
        "formula": "phi = max_theta[tau_a(theta)*(1 + k*sigma_n,max(theta)/sigma_y)]",
        "alpha": k,
        "beta": np.nan,
        "gamma": np.nan,
        "phi": phi,
        **fit,
    }


def run_gpr(df: pd.DataFrame):
    """
    Standalone GPR on [Sm, Tm, Sa, Ta].
    """
    X = df[["Sm", "Tm", "Sa", "Ta"]].values.astype(float)
    y = df["log10_Nexp"].values.astype(float)

    kernel = (
        C(1.0, (1e-3, 1e3))
        * RBF(length_scale=np.ones(X.shape[1]), length_scale_bounds=(1e-2, 1e3))
        + WhiteKernel(noise_level=1e-3, noise_level_bounds=(1e-8, 1e1))
    )

    model = Pipeline([
        ("scaler", StandardScaler()),
        ("gpr", GaussianProcessRegressor(
            kernel=kernel,
            normalize_y=True,
            n_restarts_optimizer=3,
            random_state=42
        )),
    ])

    model.fit(X, y)
    yhat = model.predict(X)
    resid = y - yhat

    ss_res = np.sum(resid ** 2)
    ss_tot = np.sum((y - y.mean()) ** 2)

    mae = float(np.mean(np.abs(resid)))
    rmse = float(np.sqrt(np.mean(resid ** 2)))
    r2 = float(1 - ss_res / ss_tot) if ss_tot > 0 else np.nan

    return {
        "name": "GPR (in-sample)",
        "formula": "GPR on [Sm, Tm, Sa, Ta]",
        "alpha": np.nan,
        "beta": np.nan,
        "gamma": np.nan,
        "phi": np.nan * np.ones_like(y),
        "A": np.nan,
        "B": np.nan,
        "yhat": yhat,
        "resid": resid,
        "mae": mae,
        "rmse": rmse,
        "r2": r2,
    }


def run_hybrid_residual(df: pd.DataFrame, sines_model: dict):
    """
    Hybrid-Residual:
        y_hybrid = y_sines + GPR(residual_sines)
    """
    X = df[["Sm", "Tm", "Sa", "Ta"]].values.astype(float)
    y = df["log10_Nexp"].values.astype(float)
    resid_target = sines_model["resid"]

    kernel = (
        C(1.0, (1e-3, 1e3))
        * RBF(length_scale=np.ones(X.shape[1]), length_scale_bounds=(1e-2, 1e3))
        + WhiteKernel(noise_level=1e-3, noise_level_bounds=(1e-8, 1e1))
    )

    model = Pipeline([
        ("scaler", StandardScaler()),
        ("gpr", GaussianProcessRegressor(
            kernel=kernel,
            normalize_y=True,
            n_restarts_optimizer=3,
            random_state=42
        )),
    ])

    model.fit(X, resid_target)
    resid_corr = model.predict(X)
    yhat = sines_model["yhat"] + resid_corr
    resid = y - yhat

    ss_res = np.sum(resid ** 2)
    ss_tot = np.sum((y - y.mean()) ** 2)

    mae = float(np.mean(np.abs(resid)))
    rmse = float(np.sqrt(np.mean(resid ** 2)))
    r2 = float(1 - ss_res / ss_tot) if ss_tot > 0 else np.nan

    return {
        "name": "Hybrid-Residual (in-sample)",
        "formula": "y_hybrid = y_sines + GPR(residual_sines)",
        "alpha": np.nan,
        "beta": np.nan,
        "gamma": np.nan,
        "phi": np.nan * np.ones_like(y),
        "A": np.nan,
        "B": np.nan,
        "yhat": yhat,
        "resid": resid,
        "mae": mae,
        "rmse": rmse,
        "r2": r2,
    }


# ============================================================
# MAIN EXECUTION
# ============================================================
def main():
    if not Path(INPUT_FILE).exists():
        raise FileNotFoundError(f"Input file not found: {INPUT_FILE}")

    df = load_clean_dataset(INPUT_FILE)
    df["Regime"] = df.apply(classify_regime, axis=1)

    y = df["log10_Nexp"].values
    Sa = df["Sa"].values
    Ta = df["Ta"].values
    Sm = df["Sm"].values
    Tm = df["Tm"].values

    # Run analytical models
    model_sines = run_classical_sines(Sa, Ta, Sm, y)
    model_mod = run_modified_sines(Sa, Ta, Sm, Tm, y, eps=EPSILON)
    model_vm = run_von_mises(Sa, Ta, y)
    model_dv = run_dang_van_proxy(Sa, Ta, Sm, y)
    model_fs = run_fatemi_socie_proxy(Sa, Ta, Sm, Tm, y, sigma_y=SIGMA_Y)

    # Run ML models
    model_gpr = run_gpr(df)
    model_hybrid = run_hybrid_residual(df, model_sines)

    models = [
        model_mod,
        model_sines,
        model_dv,
        model_vm,
        model_fs,
        model_gpr,
        model_hybrid
    ]

    # Summary table
    summary_rows = []
    for m in models:
        summary_rows.append({
            "Model": m["name"],
            "Formula": m["formula"],
            "alpha": m["alpha"],
            "beta": m["beta"],
            "gamma": m["gamma"],
            "A": m["A"],
            "B": m["B"],
            "R2": m["r2"],
            "MAE_log10N": m["mae"],
            "RMSE_log10N": m["rmse"],
        })

    summary = pd.DataFrame(summary_rows).sort_values("R2", ascending=False).reset_index(drop=True)

    # Specimen-by-specimen output
    out = df.copy()

    for m in models:
        safe = (
            m["name"]
            .replace(" ", "_")
            .replace("–", "_")
            .replace("-", "_")
            .replace("(", "")
            .replace(")", "")
        )

        if isinstance(m["phi"], np.ndarray):
            out[f"phi_{safe}"] = m["phi"]
        else:
            out[f"phi_{safe}"] = np.nan

        out[f"y_pred_{safe}"] = m["yhat"]
        out[f"N_pred_{safe}"] = 10 ** m["yhat"]
        out[f"residual_{safe}"] = m["resid"]
        out[f"abs_err_{safe}"] = np.abs(m["resid"])

    # Specimen-level comparison counts versus Modified Sines
    modified_col = "abs_err_Modified_Sines"
    counts_rows = []

    for m in models:
        safe = (
            m["name"]
            .replace(" ", "_")
            .replace("–", "_")
            .replace("-", "_")
            .replace("(", "")
            .replace(")", "")
        )
        other_col = f"abs_err_{safe}"

        if other_col == modified_col:
            continue

        better = int((out[modified_col] < out[other_col]).sum())
        equal = int((out[modified_col] == out[other_col]).sum())
        worse = len(out) - better - equal

        counts_rows.append({
            "Modified Sines vs": m["name"],
            "Better specimens": better,
            "Equal specimens": equal,
            "Worse specimens": worse,
            "Better %": 100.0 * better / len(out),
        })

    counts = pd.DataFrame(counts_rows)

    # Regime-wise average errors
    regime_cols = ["ID", "Regime", "Nexp", "log10_Nexp"]
    regime_out = out[regime_cols].copy()

    for m in models:
        safe = (
            m["name"]
            .replace(" ", "_")
            .replace("–", "_")
            .replace("-", "_")
            .replace("(", "")
            .replace(")", "")
        )
        regime_out[f"abs_err_{safe}"] = out[f"abs_err_{safe}"]

    regime_summary = regime_out.groupby("Regime").mean(numeric_only=True).reset_index()

    # Export
    with pd.ExcelWriter(OUTPUT_FILE, engine="openpyxl") as writer:
        summary.to_excel(writer, sheet_name="Summary", index=False)
        counts.to_excel(writer, sheet_name="Modified_vs_Others", index=False)
        regime_summary.to_excel(writer, sheet_name="Regime_mean_errors", index=False)
        out.to_excel(writer, sheet_name="All_specimens", index=False)

    # Console summary
    print("\n=== MODEL SUMMARY ===")
    print(summary[["Model", "R2", "MAE_log10N", "RMSE_log10N"]].to_string(index=False))

    print("\n=== MODIFIED SINES PARAMETERS ===")
    print(f"alpha = {model_mod['alpha']:.6f}")
    print(f"beta  = {model_mod['beta']:.6f}")
    print(f"gamma = {model_mod['gamma']:.6f}")
    print(f"A     = {model_mod['A']:.6f}")
    print(f"B     = {model_mod['B']:.6f}")

    print(f"\nResults exported to: {OUTPUT_FILE}")


if __name__ == "__main__":
    main()
```

Mounted at /content/gdrive

=== MODEL SUMMARY ===
                      Model       R2  MAE_log10N  RMSE_log10N
Hybrid-Residual (in-sample) 0.954723    0.099321     0.126255
            GPR (in-sample) 0.922206    0.131855     0.165493
             Modified Sines 0.862448    0.178885     0.220059
            Classical Sines 0.823679    0.204624     0.249148
       Fatemi–Socie (proxy) 0.751147    0.242124     0.295990
           Dang Van (proxy) 0.721141    0.250254     0.313328
                  von Mises 0.622312    0.295850     0.364648

=== MODIFIED SINES PARAMETERS ===
alpha = 0.392683
beta  = -0.069933
gamma = 0.131096
A     = 33.561508
B     = -11.895579

Results exported to: Fatigue_models_all_results_modified_sines.xlsx

```
import numpy as np
import pandas as pd
from pathlib import Path
from scipy.optimize import minimize
from sklearn.linear_model import LinearRegression
from sklearn.pipeline import Pipeline
from sklearn.preprocessing import StandardScaler
from sklearn.gaussian_process import GaussianProcessRegressor
from sklearn.gaussian_process.kernels import RBF, ConstantKernel as C, WhiteKernel

# ============================================================
# OPTIONAL: GOOGLE DRIVE MOUNT FOR COLAB
# ============================================================
USE_COLAB_DRIVE = True

if USE_COLAB_DRIVE:
    try:
        from google.colab import drive
        drive.mount('/content/gdrive', force_remount=True)
    except Exception as e:
        print(f"Warning: Google Drive mount skipped or failed: {e}")

# ============================================================
# USER SETTINGS
# ============================================================
INPUT_FILE_S355 = "/content/gdrive/My Drive/steel samples/Manuscript#3/FatigueDataS355_cleaned_133.xlsx"
OUTPUT_FILE_S355 = "Fatigue_models_S355_results.xlsx"

INPUT_FILE_7075 = "/content/gdrive/My Drive/steel samples/Manuscript#3/FatigueData 7075T651  Clean list.xlsx"
OUTPUT_FILE_7075 = "Fatigue_models_7075_results.xlsx"

INPUT_FILE_MS1 = "/content/gdrive/My Drive/steel samples/Manuscript#3/MS1_FatigueData.xlsx"
OUTPUT_FILE_MS1 = "MS1_FatigueData.xlsx"

INPUT_FILE_CuZn37 = "/content/gdrive/My Drive/steel samples/Manuscript#3/Fatigue data CuZn37.xlsx"
OUTPUT_FILE_CuZn37 = "Fatigue data CuZn37.xlsx"

OUTPUT_FILE_COMBINED = "Fatigue_models_combined_S355_7075_results.xlsx"

# Yield strength used in the Fatemi–Socie proxy
SIGMA_Y = 355.0  # MPa

# Small numerical constant for stability
EPSILON = 1e-9


# ============================================================
# DATA LOADING
# ============================================================
def load_clean_dataset(filepath: str, material_name: str) -> pd.DataFrame:
    """
    Load Excel file and keep only valid fatigue-failure rows.

    Required columns:
        Sm, Tm, Sa, Ta, Nexp

    Optional column:
        crack
        - if present, rows with crack != 1 are removed
    """
    if not Path(filepath).exists():
        raise FileNotFoundError(f"Input file not found: {filepath}")

    df = pd.read_excel(filepath)

    required = ["Sm", "Tm", "Sa", "Ta", "Nexp"]
    missing = [c for c in required if c not in df.columns]
    if missing:
        raise ValueError(f"{material_name}: missing required columns: {missing}")

    # Keep only numeric fatigue rows
    for col in required:
        df[col] = pd.to_numeric(df[col], errors="coerce")

    df = df.dropna(subset=required).copy()

    # Remove run-outs if crack column exists
    if "crack" in df.columns:
        df["crack"] = pd.to_numeric(df["crack"], errors="coerce")
        df = df[df["crack"] == 1].copy()

    # Remove nonphysical rows
    df = df[
        (df["Nexp"] > 0) &
        (df["Sa"] >= 0) &
        (df["Ta"] >= 0)
    ].copy()

    df = df.reset_index(drop=True)
    df["ID"] = np.arange(1, len(df) + 1)
    df["Material"] = material_name
    df["log10_Nexp"] = np.log10(df["Nexp"])

    return df


# ============================================================
# REGIME CLASSIFICATION
# ============================================================
def classify_regime(row: pd.Series) -> str:
    Sm, Tm, Sa, Ta = row["Sm"], row["Tm"], row["Sa"], row["Ta"]

    if Sa > 0 and Sm == 0 and Tm == 0 and Ta == 0:
        return "Regime A - Pure axial, fully reversed"

    if Ta > 0 and Sm == 0 and Tm == 0 and Sa == 0:
        return "Regime B - Pure torsion, fully reversed"

    if Sa > 0 and Ta > 0 and Sm == 0 and Tm == 0:
        return "Regime C - Proportional axial-torsion, fully reversed"

    if Ta > 0 and Tm != 0 and Sm == 0 and Sa == 0:
        return "Regime D - Torsion with non-zero mean shear"

    if Sa > 0 and Ta > 0 and (Sm != 0 or Tm != 0):
        return "Regime E - Combined axial-torsion with mean stresses"

    if Sa > 0 and Sm != 0 and Ta == 0 and Tm == 0:
        return "Regime F - Axial with mean stress"

    return "Other"


# ============================================================
# GENERIC BASQUIN FITTER
# ============================================================
def fit_basquin_from_phi(phi: np.ndarray, y: np.ndarray) -> dict | None:
    """
    Fit:
        y = A + B*log10(phi)
    """
    if np.any(phi <= 0) or np.any(~np.isfinite(phi)):
        return None

    X = np.log10(phi).reshape(-1, 1)
    reg = LinearRegression().fit(X, y)
    yhat = reg.predict(X)
    resid = y - yhat

    ss_res = np.sum(resid ** 2)
    ss_tot = np.sum((y - y.mean()) ** 2)

    mae = float(np.mean(np.abs(resid)))
    rmse = float(np.sqrt(np.mean(resid ** 2)))
    r2 = float(1 - ss_res / ss_tot) if ss_tot > 0 else np.nan

    return {
        "A": float(reg.intercept_),
        "B": float(reg.coef_[0]),
        "yhat": yhat,
        "resid": resid,
        "mae": mae,
        "rmse": rmse,
        "r2": r2,
    }


def optimize_descriptor(builder, y: np.ndarray, x0: list[float], bounds: list[tuple[float, float]]):
    """
    Optimize descriptor parameters by minimizing RMSE in log10(N) space.
    """
    def objective(params):
        phi = builder(params)
        fit = fit_basquin_from_phi(phi, y)
        return 1e9 if fit is None else fit["rmse"]

    res = minimize(
        objective,
